Repository: limeng-921129/thermoelectric_basic

File: 03-电输运性质.md
## 电学输运性质
### 非简并半导体(经典模型)
- 张老师常用[^03-01]
$$ \rho= \frac{1}{ne\mu} $$
$$ \alpha =\frac{k_{B}}{e}(r-\ln \frac{n}{N_{0}})$$
其中$\rho$代表电阻率,$n$代表载流子浓度，$e$代表电荷量，$\mu$代表迁移率，$\alpha$代表seebeck系数，$\kappa_{B}$代表玻尔兹曼常数，$r$代表散射因子，$N_{0}$代表阿伏伽德罗常量。
[^03-01]: Z.-H. Ge, B.-P. Zhang, Z.-X. Yu, and J.-F. Li, “Effect of spark plasma sintering temperature on thermoelectric properties of Bi2S3 polycrystal,” J. Alloys Compd., vol. 397, no. 1–2, pp. 296–299, 2011.
- 非简并半导体[^03-02]
$$\alpha=\mp \frac{k_{B}}{e}\left(\frac{5}{2}+r-\xi \right)$$
其中$\mp$分别表示电子或者空穴的贡献。$\xi$代表简约费米能级,$\xi=\frac{E_{F}}{k_{B}T}$，$k_{B}$代表玻尔兹曼常数,$T$代表绝对温度,$r$代表散射因子，它被认为驰豫时间与载流子能量之间存在简单的逻辑关系，如:$\tau=E^{r}$
$$\sigma=ne \mu_{c}$$
其中，$\sigma$代表电导率，$n$代表(化学)载流子浓度，$e$代表电荷量，$\mu_{c}$代表(化学)载流子迁移率。
$$n=2 (\frac{2\pi m^{* }k_{B}T}{h^{2}})^{3/2}\exp \xi$$
其中,$m^{* }$代表有效质量！
$$\kappa=\kappa_{e}+\kappa_{L}$$
其中,$\kappa$代表热导率，$\kappa_{e}$代表电子热导，$\kappa_{L}$晶格热导。
此外，$\kappa_{e}=\mathcal{L}_{0}(\frac{k_{B}}{e})^{2}\sigma T$,$\mathcal{L}_{0}$代表洛伦兹因子(**区别与洛伦兹常数**),在载流子浓度较低的情况下，存在如下关系$\mathcal{L}_{0}=(5/2+r)$
最终，在低载流子浓度(非简并半导体情况)存在如下关系:
$$Z=\frac{(5/2+s-\xi)^{2}}{\left \{2\frac{k_{B}^{2}}{e}FG \exp \xi \right \}^{-1}+(5/2+s)T}$$
其中:
$$F=\frac{\mu_{c}}{\lambda_{L}}\left(\frac{m^{* }}{m}\right)^{3/2}$$
$$G=(\frac{2\pi m k_{B}T}{h^{2}})^3/2$$

对于$Z$值，存在最佳的简约费米能级,即$\frac{dZ}{d\xi}=0$时，存在最大的Z值，通过求导可以推出:
$$\xi_{opt}+4(5/2+r)\frac{k_{B}^{2}}{e}FGT \exp \xi_{opt}=\frac{1}{2}+r$$
通常，对于晶格热导对总热导的贡献占主导，忽略上式第二项，即$\lambda_{e}$项，有如下关系:
$$\xi_{opt}=r+\frac{1}{2}$$
其中，声学声子散射占主导时，$r=-1/2$，当离化杂质散射占主导时$r=+3/2$，对应的最佳简约费米能级$\eta_{opt}$分别为0和2.
同样的，对于最大Z值，存在最优的seebeck系数值,$dZ/d\alpha =0$，
$$\alpha=-2\frac{k_{B}}{e}[1+(\kappa_{e}/\kappa_{L})]=-172[1+(\kappa_{e}/\kappa_{L})] \mu V/K$$
[^03-02]: D. M. Rowe, CRC Handbook of thermoelectrics. 1995.

### 简并半导体
#### 单抛物带
##### Seebeck系数
- 声子散射占主导即$s=-\frac{1}{2}$时有以下公式:[^03-03]
$$\begin{align}
\alpha
&= \frac {k_{B}} {e} \left [\frac{2F_{1} (\xi)}{F_{0}(\xi)}-\xi \right] \\
\end{align}$$
其中$\alpha$代表seebeck系数，$k_B$代表玻尔兹曼常数，$e$代表电荷量，$F_{r}$代表代表与r相关的费米积分，$\xi$代表简约费米能级($\xi=\frac{E_{F}}{k_{B}T}$),
$$ F_{r}(\xi)=\int_{0}^{\infty} \frac {x^{r}dx}{1+e^{x-\xi}}$$
[^03-03]: Y. Q. Yu, B. P. Zhang, Z. H. Ge, P. P. Shang, and Y. X. Chen, “Thermoelectric properties of Ag-doped bismuth sulfide polycrystals prepared by mechanical alloying and spark plasma sintering,” Mater. Chem. Phys., vol. 131, no. 1–2, pp. 216–222, 2011.
- 不考虑散射因子时有以下公式:[^03-04]
**$$\begin{align}
\alpha
&= \mp \frac {k_{B}} {e} \left [\eta_{F}-\frac{(r+5/2)F_{r+3/2} (\eta_{F})}{(r+3/2)F_{r+1/2}(\eta_{F})} \right] \\
\end{align}$$**
其中$\alpha$代表seebeck系数，$k_B$代表玻尔兹曼常数，$e$代表电荷，$F_{i}(\eta_{F})$代表费米狄拉克积分函数，$\eta_{F}$代表简约费米能级($\eta_{F}=\frac{E_{F}}{k_{B}T}$)，$r$代表散射因子.
$$L=\frac{(r+7/2)F_{r+5/2}(\eta)}{(r+3/2)F_{r+1/2}(\eta)}-\left[\frac{(r+5/2)F_{r+3/2} (\eta_{F})}{(r+3/2)F_{r+1/2}(\eta_{F})}\right]^{2}$$
$$ F_{i}(\eta_{F})=\int_{0}^{\infty} \frac {x^{i}dx}{1+e^{x-\eta_{F}}}$$
[^03-04]: S. Zhang, G. Jiang, T. Zhu, X. Zhao, and S. Yang, “Doping effect on thermoelectric properties of nonstoichiometric AgSbTe2 compounds,” Int. J. Miner. Metall. Mater., vol. 18, no. 3, pp. 352–356, 2011.
##### 载流子浓度
- 声子散射占主导即$s=-\frac{1}{2}$时有以下公式:[^03-04]
$$n=4\pi \left(\frac{2m^* k_{B}T}{h^2}\right)^{3/2} F_{1/2}(\eta_{F})$$
其中$n$表示载流子浓度，$m^* $代表有效质量，$k_B$代表玻尔兹曼常数，$\eta_{F}$代表简约费米能级($\eta_{F}=\frac{E_{F}}{k_{B}T}$)，$s$代表散射因子，$F_{i}(\eta_{F})$代表费米狄拉克积分函数，其定义上同$ F_{i}(\eta_{F})=\int_{0}^{\infty} \frac {x^{i}dx}{1+e^{x-\eta_{F}}}$。
##### 洛伦兹常数(lorentz number)
- 声子散射占主导即$s=-\frac{1}{2}$时有以下公式:[^03-03]
$$\begin{align}
L &= \left(\frac{k_{B}}{e}\right)^{2} \left(\frac{3F_0(\xi)F_2(\xi)-4F_{1}^{2}(\xi)}{F_{0}(\xi)} \right) \\
\end{align}$$

#### 单Kane带
#### 双抛物带
- 电导率[^03-05]
$$\sigma_{total}= \sigma_{1}+\sigma_{2}$$
对于双带模型来说，总电导率为两条能带的电导贡献之和。
- Seebeck系数[^03-05]
$$\alpha_{total}=(\sigma_{1}\alpha_{1}+\sigma_{2}\alpha_{2})/\sigma_{total}$$
假设仅有两条带起作用，$\sigma_{total}= \sigma_{1}+\sigma_{2}$
#### SnTe模型(抛物带+kane带)
#### wiedemann-Franz Law(魏德曼-弗朗兹定律)
- **魏德曼-弗朗兹定律**
**适用对象:金属或者简并半导体**
$$\kappa_{e}=L \sigma T $$
$L$代表洛伦兹常数，$\sigma$代表电导率，$T$代表绝对温度，$\kappa_{e}$代表载流子热导。
#### **lorentz number**(洛伦兹常数)
  * 洛伦兹常数的上限[^03-06]
**适用对象：简并半导体或者金属**
$$L=\frac{\pi^{2}k_B^{2}}{3e^2}=2.45\times10^{-8} W\cdot\Omega K^{-2} $$
$k_B$代表玻尔兹曼常数，$e$代表电荷量，$L$代表洛伦兹常数
  * Snyder提出的洛伦兹常数简化式[^03-07]
$$L=1.5+\exp \left[-\frac{|\alpha|}{116} \right]$$
其中，$L$代表洛伦兹常数,本式中的单位为$10^{-8}\,W\Omega K^{-2}$,$|\alpha|$代表seebeck系数，本式中单位为$\mu V/K$.该方程基于单抛物带/声学声子散射假设，其误差为5%。对于非抛物Kane带/多带/其他散射机制的情况如PbSe，PbS，PbTe，SiGe等情况的误差为20%。
[^03-06]: A. J. Minnich, M. S. Dresselhaus, Z. Ren, and G. Chen, “Bulk nanostructured thermoelectric materials: current research and future prospects,” Energy Environ. Sci., vol. 2, no. 5, p. 466, 2009.
[^03-07]: H. S. Kim, Z. M. Gibbs, Y. Tang, H. Wang, and G. J. Snyder, “Characterization of Lorenz number with Seebeck coefficient measurement,” APL Mater., vol. 3, no. 4, pp. 1–6, 2015.

#### mott方程[^03-08][^03-09][^03-05][^03-10][^03-11]
$$\begin{align}
S &=\frac {\pi^{2}}{3} \frac{k_{B}^2T}{e} \frac {d\ln\sigma(E)}{dE}\mid_{E=E_f} \\
 &=\frac {\pi^{2}}{3} \frac{k_{B}^2T}{e} \frac {d\sigma(E)}{\sigma(E)dE}\mid_{E=E_f} \\
 &=\frac {\pi^{2}}{3} \frac{k_{B}^2T}{e} [\frac{1}{n} \frac{d n(E)}{dE}+\frac{1}{\mu} \frac{d \mu(E)}{dE}] _ {E=E_f}
 \end{align}$$
$\sigma{(E)}$代表电导率与费米能之间的函数关系


[^03-08]: J. R. Sootsman, D. Y. Chung, and M. G. Kanatzidis, “New and old concepts in thermoelectric materials,” Angew. Chemie - Int. Ed., vol. 48, no. 46, pp. 8616–8639, 2009.
[^03-09]: T. M. Tritt, “Thermoelectric Phenomena, Materials, and Applications,” Annu. Rev. Mater. Res., vol. 41, no. 1, pp. 433–448, 2011.
[^03-05]: W. Liu, X. Tan, K. Yin, H. Liu, X. Tang, J. Shi, Q. Zhang, and C. Uher, “Convergence of conduction bands as a means of enhancing thermoelectric performance of n-type Mg 2Si 1-xSn x solid solutions,” Phys. Rev. Lett., vol. 108, no. 16, pp. 1–5, 2012.
[^03-10]: X. Du, R. Shi, Y. Ma, F. Cai, X. Wang, and Z. Yuan, “Enhanced thermoelectric performance of n-type Bi 2 S 3 with added ZnO for power generation,” RSC Adv., vol. 5, no. 39, pp. 31004–31009, 2015.
[^03-11]: J. P. Heremans, V. Jovovic, E. S. Toberer, A. Saramat, K. Kurosaki, A. Charoenphakdee, S. Yamanaka, and G. J. Snyder, “Enhancement of Thermoelectric of the Electronic Density of States,” Science (80-. )., vol. 321, no. July, pp. 1457–1461, 2008.


#### 散射因子的类型[^03-12] (耀春哥博士论文)

| 散射机制  |  散射因子 |
| :---: |:---:|
| 声学声子散射  | $-1/2$  |
| 光学声子散射  | $1/2$  |
| 离化杂质散射  | $3/2$  |
| 合金散射  | $-1/2$  |
| 中性杂质散射  | $0$  |
[^03-12]: H.Julian Goldsmid, Introduction to Thermoelectricicty. 2010.
#### Seebeck系数与两种载流子之间的关系[^03-13]
$$\alpha \approx \frac{(\alpha_{n}\sigma_{n}+\alpha_{p}\sigma_{p})}{(\sigma_{n}+\sigma_{p})}$$
其中$\alpha$代表总得Seebeck系数，$\alpha_{n}$和$\alpha_{p}$分别代表n型和p型载流子所提供的seebeck系数，$\sigma_{n}$和$\sigma_{p}$分别代表n型和p型载流子所提供的seebeck系数
[^03-13]: T. M. Tritt, “Thermoelectric Phenomena, Materials, and Applications,” Annu. Rev. Mater. Res., vol. 41, no. 1, pp. 433–448, 2011.
#### pisarenko relation(皮萨连科曲线)
  - 简并半导体[^03-14][^03-15][^03-17]
$$S=\frac{8 \pi^{2}k_{B}^{2}T}{3 e h^{2}} m_{d}^{* } (\frac {\pi}{3n})^{2/3}$$
披萨联科关系，其中$S$代表seebeck系数，$k_B$代表玻尔兹曼常数，$T$代表绝对温度，$e$代表载流子电荷量，$h$代表普朗克常量，$m_{d}^{* }$代表费米能级处的有效质量。$n$代表载流子浓度。
[^03-14]: Y. Liu, J. Ding, B. Xu, J. Lan, Y. Zheng, B. Zhan, B. Zhang, Y. Lin, and C. Nan, “Enhanced thermoelectric performance of La-doped BiCuSeO by tuning band structure,” Appl. Phys. Lett., vol. 106, no. 23, 2015.
[^03-15]: High-temperature charge transport and thermoelectric properties of a degenerately Al-doped ZnO nanocomposite
[^03-17]: J. P. Heremans, V. Jovovic, E. S. Toberer, A. Saramat, K. Kurosaki, A. Charoenphakdee, S. Yamanaka, and G. J. Snyder, “Enhancement of Thermoelectric of the Electronic Density of States,” Science (80-. )., vol. 321, no. July, pp. 1457–1461, 2008.

 - 简单的双带模型[^03-16]
$$S=\pm \frac{k}{e} \left[r+2\ln \frac{2(2\pi m^{* }kT)^{3/2}}{nh^{3}}\right]$$
[^03-16]: Tsubota T, Ohno T, Shiraishi N, et al. Thermoelectric properties of Sn 1− x− y Ti y Sb x O 2 ceramics[J]. Journal of Alloys and Compounds, 2008, 463(1): 288-293.



#### 双极扩散
双极扩散影响因素[^03-19]
双极扩散主要是由于电子-空穴对的生成和湮灭造成的。双极热导与偏分电导$\sigma_{i}$和偏分seebeck系数(\alpha_{i})有关(其中电子传导时，下标i为n，当空穴传导时，下标i为p)。
$$\kappa_{b}=\frac{\sigma_{p}\sigma_{n}}{\sigma_{p}+\sigma_{n}}\left(\alpha_{p}-\alpha_{n}\right)^{2}T$$
[^03-19]: A. F. May and G. J. Snyder, “Introduction to Modeling Thermoelectric Transport at High Temperatures,” Thermoelectr. Its Energy Harvest., p. 11, 2012.
#### 复合结构电输运性质
- 复合结构或者多空结构电导率计算公式[^03-18]
$$(1-{\Phi})\frac{\sigma^{* }-\sigma}{\sigma^{* }+2\sigma}+ \Phi \frac{\sigma_{g}-\sigma}{\sigma_{g}+2\sigma}=0$$
$\sigma^{* }$代表主晶相的电导率，$\sigma_{g}$代表气孔相的电导率，$\sigma$代表测试的电导率，$\Phi$代表块体的气孔率，假设气孔相为绝热的，即$\sigma_{g}=0$，则存在以下关系：
$$\sigma=\frac{2-3\Phi}{2}\sigma^{* }$$
[^03-18]: L. J. Zhang, B. P. Zhang, Z. H. Ge, and C. G. Han, “Fabrication and properties of Bi2S3-xSex thermoelectric polycrystals,” Solid State Commun., vol. 162, pp. 48–52, 2013.













1
